Repository: Yashraj2007/bis-compass-rag-recommendation

# Mission BIS: Bureau of Indian Standards Recommendation Engine

An advanced, highly-optimized Retrieval-Augmented Generation (RAG) system built to accurately retrieve, rerank, and explain Indian Standard (IS) codes based on natural language queries.

## 🏗️ Project Structure

```text
mission BIS/
├── client/                 # React/Vite Frontend
├── data/                   # Data folders (raw, processed, embeddings)
├── src/                    # Backend core logic
│   ├── chunking.py         
│   ├── cross_encoder.py    
│   ├── explainer.py        
│   ├── generator.py        
│   ├── ingest.py           
│   ├── llm_handler.py      
│   ├── metadata_builder.py

File: data/processed/chunks_enriched.json (part 1 of 52)
[
  {
    "id": "IS 2645 : 2003",
    "text": "Note —  IS 2645:2003 Integral cement water proofing compounds is covered under  “water proofing” and damp-proofing materials (see section 9) 1.5 SP  21 : 2005 SUMMARY OF For detailed information, refer to IS 2645 : 2003 Specification of  integral cement  water proofing compounds (second revision). 9.8 SP  21 : 2005 SUMMARY OF IS  3037 : 1986 BITUMEN MASTIC FOR USE IN WATER—PROOFING OF ROOFS (First Revision) 1. Scope —  Requirements for bitumen mastic suitable for water proofing of roofs.  This bitumen mastic is not intended to be used as a paving material or to with stand exceptional conditions, such as acid or alkali actions. 2. General Characteristic —  It shall consist of a mixture of bitumen, aggregates and mineral filler in such suitable proportions as to give it a semi fluid consistency when heated to about 180oC. The mastic at this temperature shall be easily compressible by trowels into a compact and uniform layer, not less than 10 mm in thickness. 3. Materials 3.1 Bitumen — See Table 1.",
    "title": "9.8 SP  21 : 2005 SUMMARY OF IS  3037 : 1986 BITUMEN MASTIC FOR USE IN WATER—PROOFING OF ROOFS (First Revision) 1",
    "category": "aggregate",
    "keywords": [
      "roofing",
      "aggregate",
      "cement"
    ],
    "related_standards": [
      "IS 3037 : 1986"
    ]
  },
  {
    "id": "IS 383 : 1970",
    "text": "IS 383 : 1970 COARSE AND FINE AGGREGATES FROM NATURAL SOURCES FOR CONCRETE (Second Revision) 1. Scope — Requirements for aggregates, crushed or uncrushed, derived from natural sources for use in the production of structural concrete including mass concrete works. 2. Requirements 2.1 Aggregates shall consist of naturally occurring stones, gravel and sand, and shall be hard, strong, dense, durable, clear and free from veins, adherent coating and injurious amounts of disintegrated pieces and deleterious substances. 2.2 Deleterious Materials — Aggregates shall not contain harmful materials, such as pyrites, laminated material, alkali, seashells, and organic impurities and those which may attack the reinforcement,  in  excess of   the  limits given in Table 1 of the standard. Aggargates shall not be chemically reactive with alkalis of cement. 2.3 Aggregate crushing value shall not exceed 30 percent for concrete for wearing surfaces (such as runways and roads) and 45 percent for other concrete. 2.4 Aggregate impact value (alternative to 2.3) shall not exceed 30 percent by weight for concrere for wearing surface and 45 percent by weight for other concrete. 2.5 Aggregate abrasion value shall not exceed 30 percent for concrete for wearing surfaces and 50 percent for other concrete. 2.6 Soundness (for concrete liable to be exposed to frost action) — Coarse and fine aggregates shall pass a sodium or magnesium sulphate accelerated soundness test specified in IS : 2386 (Part V) 1963, for concrete liable to be exposed to the action of frost. 3. Size and Grading 3.1 Single–Sized and Graded Coarse Aggregates– Shall be supplied in normal sizes given in the following table: IS Sieve Percentage Passing for Single-Sized Percentage Passing for Graded Designation Aggregate of Nominal Size Aggregate of  Nominal Size 63 mm 40 mm 20 mm 16 mm 12.5 mm 10 mm 40 mm 20 mm 16 mm 12.5 mm 80 mm 100 - - - - - 100 - - - 63 mm 85 to 100 100 - - - - - - - - 40 mm 0 to 30 85 to 100 100 - - - 95 to 100 100 - - 20 mm 0 to 5 0 to 20 85 to 100 100 - - 30 to 70 95 to 100 100 100 16 mm - - - 85 to 100 100 - - -  90 to 100 - 12.5 mm - - - - 85 to 100 100 - - - 90 to 100 10 mm 0 to 5 0 to 5 0 to 20 0 to 30 0 to 45 85 to 100 10 to 35 25 to 55 30 to 70 40 to 85 4.75 mm - - 0 to 5 0 to 5 0 to 10 0 to 20 0 to 5 o to 10 0 to 10 0 to 10 2.36 mm - - - - - 0 to 5 - - - - 1.6 SP  21 : 2005 3.2 Coarse Aggregates for Mass Concrete – Shall be in sizes specified in the following table. Class and Size IS Sieve Designation Percentage Passing Very large, 160-80 mm 160 mm 90-100 80 mm 0-10 Large, 80-40 mm 80 mm 90-100 40 mm 0-10 Medium, 40-20 mm 40 mm 90-100 20 mm 0-10 Small, 20-4.75 mm 20 mm 90-100 4.75 mm 0-10 2.36 mm 0-2 3.3 Fine Aggregates – Grading in zones I to IV shall be within the follwoing limits: IS Sieve Percentage Passing for Designation Grading Grading Grading Grading Zone I Zone II Zone III Zone IV 10 mm 100 100 100 100 4.75 mm 90-100 90-100 90-100 95-100 2.36 mm 60-95 75-100 85-100 95-100 1.18 mm 30-70 55-90 75-100 90-100 600 micron 15-34 35-59 60-79 80-100 300 micron 5-20 8-30 12-40 15-50 150 micron 0-10 0-10 0-10 0-15 3.4 All-in Aggregates – When available, grading shall be according to the following table: IS Sieve Designation Percentage Passing for All in Aggregate of Nominal Size 40 mm 20 mm 80 mm 100 — 40 mm 95-100 10 20 mm 45-75 95-100 4.75 mm 25-45 30-50 600 micron 8-30 10-35 150 micron 0-6 0-6 Note 1 — For methods of tests, refer to all parts of IS : 2386 Methods of test for aggregates for  concrete: Note 2 — Description and physical characteristics of aggregates for concrete is given in Appendix C of the standard. For detailed information, refer to IS 383:1970 Specification for coarse and fine aggregates from natural sources for concrete (second revision). 1.7 SP  21 : 2005 Coarse aggregate shall also conform to  IS 383:1970.* 3. Properties of Epoxy Resin Compositions 3.1 Pot Life —  Shall be at least 45 minutes at 27   2oC and at 65    5 percent relative humidity. 3.2 Chemical Resistance — Shall conform to the re- quirements of Table 1 of IS  4631:1986.+ 3.3  Resistance to Wear —  Permissible average wear and individual wear of specimen shall be as given in Table 5. 3.4 Other Requirements — The cured samples of ep- oxy resin-hardener-filler (including aggregates) when shall conform to the requirements specified in Table 5. *   Coarse and fine aggregates from natural sources for concrete (second revision) ** Code of practice for laying of epoxy resin floor toppings (first revision) ± ± 8.45 SP  21 : 2005",
    "title": "COARSE AND FINE AGGREGATES FROM NATURAL SOURCES FOR CONCRETE (Second Revision) 1",
    "category": "aggregate",
    "keywords": [
      "cement",
      "aggregate",
      "concrete",
      "structural",
      "sand"
    ],
    "related_standards": [
      "IS 4631:1986"
    ]
  },
  {
    "id": "IS 2386",
    "text": "Note —  For  methods of tests, refer to IS 2386 Methods of test for aggregates for concrete Part 1:1963  Particle size and shape; Part 2 : 1963 Estimation of deleterious materials and organic impurities. Note —   For methods of tests, refer to relevant parts of   IS 2386: Method of test for aggregates for concrete, and IS 3068:1986 Broken brick (burnt clay) coarse aggregate for use in lime concret (second revision). *IS 2386 Methods of test for aggregates for concrete Part 2– Estimation of deleterious materials and organic impurities. TABLE  1 GRADING  OF  STAND FOR INTERNAL WALL OR EXTERNAL WALL OR CEILING PLASTER IS Sieve Percentage Designation                                  Passing 10 mm 100 4.75 mm 95-100 2.36 mm 95-100 1.18 mm 90-100 600 micron 80-100 300 micron 20-65 150 micron 0-15 Note — For crushed stone sands and orushed gravel sands, the permissible limit on 150 micron IS Sieve is increased to 20 percent. This does  not  affect 5 percent allowance permitted. 3. Grading of Sand 3.1 The particle size grading of sand for plaster work shall be as specified in Table 1. Where the grading falls outside the limits of the grading zones of sieves other than 150, 300 and 600 micron IS Sieve by a total amount not exceeding  5 percent, it shall be regarded as falling within the grading. 3.2 The fineness modulus of sand shall be not less than 1.4 in case of crushed stone sands and crushed gravel sands and not less than 1.5 in case of naturally occuring sands. 3.3 The various sizes of particles of which the sand is composed shall be uniformly distributed throughout the mass. 3.4 The required grading may often be obtained by screening and /or by blending together either natural sands or crushed stone screenings, which are by themselves of  unsuitable grading. Note — For  methods of tests, refer  to IS  1727 : 1967 Methods of test pozzolanic materials (first revision). IS  2250 : 1981 Code of practice for preparation and use of masonry mortars (first revision). Note: For methods of test, refer to IS 2386 Methods of tests for aggregates for concrete Part 1 : 1963 Particle size and shape * Part 2 : 1963 Estimation of deleterious materials and organic impurities.",
    "title": "Note: For methods of test, refer to  Methods of tests for aggregates for concrete",
    "category": "aggregate",
    "keywords": [
      "masonry",
      "aggregate",
      "mortar",
      "concrete",
      "sand",
      "brick"
    ],
    "related_standards": [
      "IS 2250 : 1981",
      "IS 3068:1986",
      "IS 1727 : 1967"
    ]
  },
  {
    "id": "IS 2116 : 1980",
    "text": "For detailed information, refer to IS 2116:1980 Specification for sand for masonry mortars (first revision). 1. Scope — Requirements of naturally occurring sands, crushed stone sands and crushed gravel sands used in mortars for construction of masonry. 2. Requirements 2.1General — The sand shall be hard, durable, clean and free from adherent coatings and organic matter and shall not contain the amount of clay, silt and fine dust more than specified in 2.3 (a). 2.2Deleterious Material — The sand shall not contain any harmful impurities such as iron pyrites, alkalis, salts, coal or other organic impurities, mica, shale or similar laminated materials, soft fragments, sea shells in such form or in such quantities as to affect adversely the hardening, strength or durability of the mortar. 2.3Limits of Deleterious Material — The maximum quantities of clay, fine silt, fine dust and organic impurities in the sand shall not exceed the following limits: a)    Clay, fine silt and fine dust 1) In natural sand or crushed gravel sand Not more than 5 percent by mass 2) In crushed stone sand Not more than 5 percent by mass b)     Organic impurities. Colour of the liquid shall be  lighter than that indicated by the standard solution. 2.4. Grading (a)  The particle size grading of sand for use in mortars shall be within the limits as specified  below: IS Sieve Designation Percentage Passing by Mass 4.75 mm 100 2.36 mm 90 to 100 1.18 mm 70 to 100 600 micron 40 to 100 300 micron 5 to 70 150 micron 0 to 15 (b) Various sizes of particle of which the sand is composed shall be uniformally distributed throughout the mass. SUMMARY OF IS 2116 : 1980 SAND FOR MASONRY MORTARS (First Revison) 1.8 SP  21 : 2005 SUMMARY OF For detailed information, refer to IS 2116 : 1980 Specificaion for  sand for masonry mortars (first revision). SUMMARY OF IS  2116 : 1980 SAND FOR MASONRY MORTARS (First Revision) 8.8 SP  21 : 2005 SUMMARY OF IS  4457 : 1982 CERAMIC UNGLAZED VITREOUS ACID RESISTING TILES (First Revision) Note — For methods of tests, refer to Appendices of the standard.",
    "title": "Scope — Requirements of naturally occurring sands, crushed stone sands and crushed gravel sands used in mortars for cons",
    "category": "sand",
    "keywords": [
      "mortar",
      "masonry",
      "sand"
    ],
    "related_standards": [
      "IS 4457 : 1982"
    ]
  },
  {
    "id": "IS 9142 : 1979",
    "text": "IS 9142 : 1979 ARTIFICIAL LIGHTWEIGHT AGGREGATES FOR CONCRETE MASONRY UNITS 1. Scope — Requirements of artificial lightweight aggregates, such as foamed blast furnace slag, bloated clay aggregate, sintered fly ash aggregate and cinder aggregate intended for use in concrete masonry units in which prime consideration is lightness in mass. 2. Requirements 2.1 Grading — The grading of the aggregate, that is, its particle size distribution as obtained by sieve analy- sis shall be as given in Table 1. 2.2 Bulk Density — The dry loose bulk density of combined aggregate shall not exceed 1100 kg/m3. 2.3 Uniformity of Mass — The bulk density of succes- sive supplies of lightweight aggregate shall not differ by more than 10 percent from that of the sample submitted for acceptance tests. 2.4 Deleterious Substances 2.4.1 Organic Impurities — Lightweight aggregates, upon being subjected to the test for organic impurities, that produce a colour darker than the standard colour shall be rejected, unless it can be demonstrated that the discolouration is due to small quantities of materials not harmful to the concrete 2.4.2 Clay Lumps — Shall not exceed 2 percent by dry mass. 2.4.3 Loss on Ignition — Loss on ignition of aggre- gates except cinder aggregates  shall not exceed 4 per- cent by dry mass. For cinder aggregates, loss on igni- For detailed information, refer to IS 9142:1979  Specification for artificial lightweight aggregates for concrete masonry units. 1.10 SP  21 : 2005 SUMMARY OF",
    "title": "ARTIFICIAL LIGHTWEIGHT AGGREGATES FOR CONCRETE MASONRY UNITS 1",
    "category": "aggregate",
    "keywords": [
      "masonry",
      "slag",
      "fly ash",
      "lightweight",
      "aggregate",
      "concrete"
    ],
    "related_standards": []
  },
  {
    "id": "IS 2686 : 1977",
    "text": "tion shall be as specified in IS 2686:1977* . 2.5 Concrete Making Properties 2.5.1 Drying Shrinkage  — Shall not exceed 0.10 percent. 2.5.2 Sulphate Content —  Shall not be more than one percent when expressed as sulphuric anhydride (SO3) by mass. TABLE 1 GRADING REQUIREMENTS FOR LIGHTWEIGHT COMBINED AGGREGATES FOR CONCRETE MASONRY UNITS Sl No. Size Percentages (By Mass) Passing IS Sieves Designations 20 12.5 10 4.75 2.36 1.18 300 mm mm mm mm mm mm microns (1) (2) (3) (4) (5) (6) (7) (8) (9) i) Fine aggregate — — 100 85-100 — 40-80 10-35 (4.75 to 0 mm) ii) Coarse aggregate (12.5 to 4.75 mm) 100 90-100 40-80 0-20 0-10 — — (10 to 2.36 mm) — 100 80-100 5-40 0-20 — — iii) Combined fine and — 100 90-100 65-90 35-65 — 10-25 coarse aggregate (10 mm to 0) *Cinder as fine aggregates for use in lime concrete (first revision) 1.9 SP  21 : 2005 bulking, (IS 2686:1977 Cinder aggrerate  for  use in lime concrete, and IS 4032:1985 Method of chemical analysis of hydraulic cement (first revision). IS 2686 : 1977 CINDER AS FINE AGGREGATES FOR USE IN LIME CONCRETE (First Revision) For detailed information, refer to IS 2686 :1977 Specification for cinder as fine  aggregates for use in lime concrete(first revision). Note —  For methods of tests, refer to  Appendices A and B of the standard. 2.7 SP  21 : 2005 1. Scope —  Requirements for coarse aggregate prepared from broken bricks (burnt clay) for use in lime concrete. 2. Quality —  Shall be prepared from the well/ overburnt bricks conforming to class designation 50",
    "title": "TABLE 1 GRADING REQUIREMENTS FOR LIGHTWEIGHT COMBINED AGGREGATES FOR CONCRETE MASONRY UNITS Sl No",
    "category": "aggregate",
    "keywords": [
      "masonry",
      "cement",
      "lightweight",
      "aggregate",
      "concrete",
      "brick"
    ],
    "related_standards": [
      "IS 4032:1985"
    ]
  },
  {
    "id": "IS 2185 (Part 2):1983",
    "text": "Note — For   methods of tests refer to IS 2185 (Part 2):1983 Concrete masonry units Part 2 Hollow and solid light  weight",
    "title": "",
    "category": "masonry_block",
    "keywords": [
      "hollow",
      "concrete",
      "masonry",
      "solid"
    ],
    "related_standards": []
  },
  {
    "id": "IS 2386: 1963",
    "text": "concrete blocks (first revision), IS 2386:1963 Methods of tests for aggregates for concrete, (Part 1) Particle size and shape, (Part 2) Organic Estimation of deleterious materials and organic impurities, Part 3 Specific  gravity, density, voids, absorption and Note — For methods of tests, refer to Appendices A and B  of the standard and IS 2386: 1963 Methods of tests for aggregates for concrete. Note — For methods of tests refer to relevant parts of IS 2386:1963 Methods of test for aggregates for concrete and IS 5640:1970 Method of test for determining aggregate impact value of soft course aggregates.",
    "title": "",
    "category": "aggregate",
    "keywords": [
      "concrete",
      "aggregate",
      "block"
    ],
    "related_standards": [
      "IS 5640:1970"
    ]
  },
  {
    "id": "IS 269 : 1989",
    "text": "IS 269 : 1989 ORDINARY PORTLAND CEMENT, 33 GRADE (Fourth Revision) 1. Scope — Covers the manufacture and chemical and physical  requirements of 33 grade ordinary Portland cement. 2. Chemical Requirements — When tested in For detailed information, refer to IS 269:1989 Specification for ordinary portland cement, 33 grade (fourth revision). ± ± 3 2 2 3 2 3 0.7 2.8 1.2 0.65 CaO SO SiO Al O Fe O − + + 1.11 SP  21 : 2005 SUMMARY OF conform to IS 269:1989†. 3. Chemical Requirements — See Table 1. 4. Physical  Requirements 4.1Fineness — Specific surface shall be not less than 300 m2/kg. 4.2Soundness — Expansion of unaerated sample— i) Not more than 10 mm by 'Le Chateliers' method. ii) Not more than 0.8 percent by Autoclave method. 4.3 Setting Time — Initial setting time 30 min, Min Final setting 600 min, Max 4.4Compressive Strength — a) At 72     1h 16 MPa, Min b) At 168     2h 22 MPa, Min c) At 672     4h           33 MPa, Min 5. Delivery — Packed in specified bags of 50 kg or 25 kg net or in bulk with tolerances specified in the standard. TABLE 1  CHEMICAL REQUIREMENTS OF PORTLAND POZZOLANA CEMENT SI No.                  Characteristic Requirement (1) (2) (3) i) Loss on ignition, percent by mass, Max 5.0 ii) Magnesia (MgO), percent by mass, Max 6.0 iii) Sulphuric anhydride (SO3), percent by mass, Max 3.0 iv) Insoluble material, percent by mass, Max IS 269:1989‡ IS 269: 1989* except that compressive strength of mortar SUMMARY OF IS 269:1989*. *Ordinary portland cement 33 Grade (fourth revision). SUMMARY OF IS 269:1989. 3.3Compressive Strength a) 72 1 hours     Not less than    15.69 MPa b) 168 2 hours   Not less than       21.57 MPa c) 672 4 hours   Not less than       30.40 MPa 4. Delivery — Packed in specified bags of 50 kg or 25 kg net subject to tolerances specified in the standard. 2.1Cement—This shall conform to either IS 269:1989*",
    "title": "For detailed information, refer to  Specification for ordinary portland cement, 33 grade (fourth",
    "category": "cement_opc",
    "keywords": [
      "pozzolana",
      "33 grade",
      "mortar",
      "cement"
    ],
    "related_standards": []
  },
  {
    "id": "IS 4032 : 1985",
    "text": "accordance with the methods given in IS 4032 : 1985, 33 grade ordinary Portland cement shall comply with the chemical requirements given in Table 1. 3. Physical Requirements 3.1 Fineness — Specific surface of cement shall not be less than 225 m2 /kg. 3.2 Soundness — Unaerated expansion shall be not more than 10 mm by 'Le Chatelier' method and 0.8 percent by autoclave test; if it fails, aerated sample shall not show more of than 5 mm and 0.6 percent when tested by 'Le Chatelier' method and autoclave method respectively. 3.3 Setting Time — The setting time of the cements, when tested by the vicat apparatus shall conform to the following requirements: a)    Initial setting time Not less than in minutes 30; and b)    Final setting time Not more than in minutes 600. 3.4 Compressive Strength — The average of at least three mortar cubes (area of face 50 cm2) composed of one part of cement, three parts of standard sand by mass and P 4 3.0 +    percent (of combined mass of cement plus sand) water and prepared, stored and tested shall be as follows: a) 72 ± 1 hour : not less than 16 MPa, b) 168  2 hours : not less than 22 MPa, and c) 672 4 hours : not less than 33 MPa. 4. Delivery — Packed in specified bags of 50 kg, 25 kg, 10 kg,5 kg, 2 kg or 1 kg net or in bulk with tolerances specified in the standard. TABLE 1 CHEMICAL REQUIREMENTS FOR 33 GRADE ORDINARY PORTLAND CEMENT Sl. No.                  Characteristics Requirement (1)                           (2) (3) i) Ratio of percentage of lime to percentage of Not greater than 1.02 and  not silica, alumina and iron oxide, when calculated less than 0.66 by the formula ii) Ratio of percentage of alumina to that of iron oxide Not less than 0.66 iii) Insoluble residue, percent by mass (a)In case no flyash, silica fume, rice, husk ash and metakaoline  is added - not more than 5.0 (b) In case of addition of and / or silica fume and/or rice husk ash and /or metakoline - Not more than 5.0 iv) Magnesia, percent by mass Not more than 6.0 percent v) Total sulphur content calculated as Not more than 2.5 and 3.0 when tri-calcium sulphuric anhydride (SO3)percent by mass aluminate percent by mass is 5 or less and greater than 5 respectively vi) Total loss on ignition Not more than 5 percent 4031 Method of physical tests for hydraulic cement and IS 4032:1985 Methods of chemical analysis of hydrolic cement (first revision)",
    "title": "Physical Requirements 3.1 Fineness — Specific surface of cement shall not be less than 225 m2 /kg",
    "category": "cement_opc",
    "keywords": [
      "alumina",
      "cement",
      "33 grade",
      "silica",
      "mortar",
      "sand"
    ],
    "related_standards": [
      "IS 5"
    ]
  },
  {
    "id": "IS 4031",
    "text": "Note —  For method of tests, refer to relevant parts of IS 4031 Methods of physical test for hydraulic cement; and IS: 4032-1985 Methods of  chemical  analysis of hydraulic cement (first revision). Note —  For methods of tests, refer to relevant parts of IS 4031 Methods of physical tests for hydraulic  cement and IS 4032:1985 Chemical  analysis of hydraulic cement (first revision) IS 4031— Method of physical tests of hydraulic cement and IS 4032: 1985 Methods of  Chemical analysis of hydraulic cement (first revision) Note — For methods of tests, refer to relevant parts of  IS 4031. Methods of physical tests for  hydraulic cement. Note — For methods of tests, refer to relevant parts of  IS 4031 : Methods of physical tests for hydraulic  cement and IS 4032 :1985 Method of chemical analysis of hydraulic cement (first revision) Note — For methods of tests, refer to relevant parts of IS 4031 Methods of physical tests for hydraulic cement, and IS 4032:1985 Method of chemical analysis of hydraulic cement (first revision) Note —  For methods of tests, refer to relevant parts of  IS 4031 Methods of physical tests for  hydraulic cement, and IS 4032:1985 Method of chemical analysis of hydraulic cement.( first revision) *Ordinary Portland cement,33 Grade. For detailed information, refer to IS  8041: 1990 Specification for rapid hardening portland cement (second revision). ± ± 1.18 SP  21 : 2005 1 Scope 1.1 Manufacture and chemical and physical requirements of white Portland cement. Note–White Portland cement is generally used for architectural and decorative purposes and is generally meant for non- structural  use. It is made from raw materials containing very little iron  oxide and magnesium oxide. 2. Chemical Reqrirements  — See Table 1. 3. Physical Requirements — Physical require- ments of white portland cement shall be as laid down in Note —For methods of tests, refer to relevant parts of IS 4031 Methods of physical tests for hydraulic cement and IS 4032:1985 Methods of  chemical analysis of hydraulic cement. (first revision) Note 2 — For methods of tests, refer to relevant parts of IS 4031 Methods of physical tests for hydraulic cement and IS 4032:1985 Methods of chemical analysis of hydraulic cement. (first revision) ± ± ± 3 2 Cao - 0.7SO 2.8SiO 2 3 2 3 + 1.2AI O + 0.65Fe O 1.21 SP  21 : 2005 1. Scope — Manufacture, chemical and physical requirments of 53 Grade ordinary Portland cement. Note—For certain specialized works, such as prestressed concrete and certain items of precast concrete, the concrete industry quite often needs a special type of ordinary Portland cement having the compressive strength much higher than the minimum compressive strength limits specified in IS Note 2 —  For methods of  tests, refer to relevant parts of IS 4031 Methods of physical tests for hydraulic cement and  IS 4032:1985 Methods of chemical analysis of hydraulic cement. (first revision) * Ordinary portland cement 33 grade (fourth revision). + 43 Grade ordinary portland cement (first revision). ± ± ± 1.22 SP  21 : 2005 1. Scope — The manufacture, chemical and physical requirements and testing of sulphate resisting Portland cement. Note — Sulphate resisting Portland cement is a type of Portland cement in which the amount of tricalcium aluminate is restricted to an acceptably low value. This cement should not be mistaken for supersulphated cement, which is produced by intergrinding or intimately blending a mixture of granu lated blast furnace slag, calcium sulphate and a small amount of Portland cement or Portland cement clinker or any other sources of lime. Sulphate resisting Portland cement can be used for structural concrete wherever ordinary Portland cement or Portland pozzolana cement or Portland slag cement are useable under normal conditions. Use of supersulphated cement is, however generally restricted where the prevailing tempera ture ie below 40OC. The later is not recommended for producing steam-cured products. 2. Chemical Requirements — See Table 1. SUMMARY OF Note — For methods of tests, refer to relevant parts of IS 4031 Methods of physical tests for hydraulic cement and IS 4032 : 1985 Method of chemical analysis of hydraulic cement. (first revision). ± ± ± 3 O 2 0.65Fe 3 O 2 1.2AI 2 O 1 2.8S 3 0.7SO - CaO + + 1.23 SP  21 : 2005 1. Scope — Requirements for the following concrete masonry building units which are used in construction of loadbearing and partition walls: a) Hollow (open and closed cavity) load bearing concrete blocks. b) Hollow (open and closed cavity) non-load bearing concrete blocks, and c) Solid load-bearing concrete blocks. Note—Concrete masonry units are used for both load-bearing and non-load bearing walls, for partitions and panel walls, as backing for other types of facing materials, for piers, pilasters and columns, for retaining walls, garden walls, chimneys and fire places, as fillers in concrete joist floor construction and as shuttering for beams, columns and lintels. 2. Terminology 2.1Hollow (Open or Closed Cavity) Block—A block having one or more large holes or cavities which either pass through the block (open cavity) or do not effectively pass through the block (closed cavity) and having the solid material between 50 and 75 percent of the total volume of the block calculated from the overall dimensions. 2.2 Solid Block — A block which has solid material not less than 75 percent of the total volume of the block calculated from the overall dimensions. 3. Dimension 3.1 Normal Dimension— Length 400, 500 or 600 mm Height 200 or 100 mm Width 200, 250, or 300 mm Note 1 — Actual dimensions shall be 10 mm short of nominal dimensions or 6mm short in special cases where finer jointing is specified. SUMMARY OF IS  2185 (PART  1) : 1979 CONCRETE MASONRY UNITS PART 1 HOLLOW AND SOLID CONCRETE BLOCKS (Second Revision) Note 2 — Block shall also be manufactured in half lengths of 200, 250 or 300 mm. 3.2 Tolerances — Not more than ±  5 mm in length and 3 mm in height and width of unit. 3.3 Face shells and webs shall increase in thickness from the bottom to the top of unit; the thickness shall be not less than the value given in Table 1, as appropriate. 4. Classification  — see Table 2 4.1 Hollow (Open and Closed Cavity) Concrete Blocks — a) Grade A b) Grade B (see Table 2) c) Grade C 4.2 Solid Concrete Blocks — Grade D  (See Table 2). 5. Physical Requirement 5.1 General — All units shall be sound and free of cracks or other defects. 5.2 Blocks Density and Compressive Strength –  Shall be as given in Table  2. 5.3 Water Absorption — Average value of three units shall be not more than 10 percent by mass. 5.4 Drying Shrinkage — Average value of three units shall not exceed 0.1 percent. 5.5 Moisture Movement —Average value of three units shall not exceed 0.09 percent. ± 1.24 SP  21 : 2005 Note 1 — For requirements regarding materials, surface texture, texture and finish, refer to the  standard. Note 2 — For methods of tests, refer to Appendices A to F of the standard. For detailed information, refer to IS  2185 (Part 1):1979 Specification for concrete mansory units : Part 1 Hollow and solid concrete blocks (second revision). TABLE 1 MINIMUM FACE SHELL AND WEB THICKNESSES All dimensions in millimetres. Nominal Block Face Shell Thickness of Total Web Thickness Per Width Thickness, Min Web, Min Courses in Any 200 mm Length of Walling, Min (1) (2) (3) (4) 100 or less 25 25 25 Over 100 to 150 25 25 30 Over 150 to 200 30 25 30 Over 200 35 30 38 TABLE 2 BLOCK DENSITY AND COMPRESSIVE STRENGTH Type Grade Density of Block kg/m3 Minimum Minimum Average Strength of Compressive Individual Strength of Units  at Units at 28 28 days Days N/mm2 N/mm2 (1) (2) (3) (4) (5). Hollow (open and closed A (3.5) Not less than 1500 3.5 2.8 cavity) load bearing unit A (4.5) 4.5 3.6 A (5.5) 5.5 4.4 A (7.0) 7.0 5.6 B (2.0) Less than 1 500 but not 2.0 1.6 less  than 1 000 B (3.0) 3.0 2.4 B (5.0) 5.0 4.0 Hollow (open and closed C (1.5) Less than 1 500 but 1.5 1.2 cavity) non-load bearing units not less than 1000 Solid load bearing units D (5.0) Not less than 1 800 5.0 4.0 D (4.0) 4.0 3.2 1.25 SP  21 : 2005 1. Scope — Covers the following lightweight concrete masonry building units which are used in the construction of load-bearing and  non-load bearing walls: a) Hollow (open and closed cavity) load bearing concrete blocks, b) Hollow (open and closed cavity) non-load bearing concrete blocks, c) Solid load-bearing concrete blocks, and d) Solid non-load bearing concrete blocks 2. Dimensions and Tolerances 2.1 Nominal Dimensions Length 400, 500 or 600 mm Height 100 or 200 mm Width 50, 75, 100, 150, 200, 250 or 300 mm Note 1 — Actual dimensions shall be 10 mm short of the nominal dimensions (or 6 mm short in special cases where finer jointing is specified). Note 2 — In addition, block shall be manufactured in half lengths of 200,250 or 300 mm to correspond to the full lengths. 2.2 Tolerance —  Not more than 5 mm in length and 3 mm  in height and width of unit. 2.3 Hollow concrete blocks shall be made either with two cores or three cores. Stretchers in the 200, 250 and 300 mm width shall generally have concave ends, each end flange being grooved or plain. All 100 and 150 mm wide units shall generally be made with plain ends. 2.4 Face shells and  webs shall increase in thickness from the bottom to the top of the unit. Depending upon the core moulds used, the face shells and webs shall be flared and tapered or straight tapered, the former providing a wider surface for mortar. The minimum thickness of the face shell and web shall be not less than 20 mm. However, for the top face shell of the closed cavity units, the minimum thickness may be less the 20 mm, but not less then 15 mm. SUMMARY OF IS  2185 (PART 2) : 1983 CONCRETE MASONRY UNITS PART 2 HOLLOW AND SOLID LIGHTWEIGHT CONCRETE BLOCKS (First Revision) 3. Classification 3.1 Load bearing lightweight concrete masonry units hollow (open and closed cavity) or solid shall conform to the following two grades— a) Grade A—These are used below and above ground level in damp-proof course, in  exterior walls that may or may not be treated with  a suitable weather-protective coating and for interior walls. b) Grade B — These are used above ground level in damp-proof course, in exterior walls that are treated with a suitable weather-protective coating and for internal walls. 3.2Non–load bearing lightweight concrete masonry units, hollow (open and closed cavity) or solid shall be used in interior walls, partitions, panels and for exterior panel walls in steel or reinforced concrete frame construction when protected from weather by rendering or by some other efficient treatment. 4. Physical Requirements 4.1 General — All units shall be sound and free from cracks or other defects. 4.2 Block Density — Shall not exceed 1 600 kg/m3 4.3 Compressive Strength — See Table 1. 4.4 Water Absorption — See Table 1. 4.5 Drying Shrinkage—Load Bearing — Grade  ‘A’ 0.08 percent, Max Grade  ‘B’ 0.09 percent, Max Non - Load Bearing 0.09 percent, Max 4.6 Moisture Movement— Average value of three units shall be less than the drying shrinkage specified in 4.5 by at least 0.01. ± ± 1.26 SP  21 : 2005 Note 1 — For requirements regarding materials, manufacture, surface texture and finish refer to the  standard. Note 2 — For methods of tests, refer to Appendices A to F of the standard. IS 4031  Methods of physical tests for hydraulic cement",
    "title": "Methods of physical tests for  hydraulic cement",
    "category": "cement_opc",
    "keywords": [
      "load bearing",
      "pozzolana",
      "43 grade",
      "supersulphated",
      "masonry",
      "slag",
      "precast",
      "mortar",
      "hollow",
      "white",
      "lintel",
      "53 grade",
      "block",
      "non-load bearing",
      "lightweight"
    ],
    "related_standards": [
      "IS 4032 : 1985",
      "IS 2185 (PART 1) : 1979",
      "IS 4032:1985",
      "IS 4032: 1985",
      "IS 2185 (Part 1):1979",
      "IS 4032 :1985",
      "IS 2185 (PART 2) : 1983",
      "IS 8041: 1990"
    ]
  },
  {
    "id": "IS 455 : 1989",
    "text": "IS 455 : 1989 PORTLAND SLAG CEMENT (Fourth Revison) For detailed information, refer to IS 455:1989. Specification for portland slag cement (fourth revision). 3.2 Soundness  —  Expansion of unaerated sample (i) not more than 10 mm by 'Le Chateliers' method (ii) not more than 0.8 percent by autoclave method 3.3 Setting Time – a) Initial setting time Not less than 30 minutes b) Final setting time Not more than 600 minutes 3.4 Compressive Strength a) 72  ± 1 h Not less than 16 MPa b) 168 2 h Not less than 22 MPa c) 672 4 h Not less than 33 MPa 4. Delivery — Packed in specified bags of 50 kgs or 25 kgs net or in builk with   tolerances specified in the standard. 1. Scope— Covers the manufacture and chemical and physical requirements for Portland slag cement. 2.  Chemical Requirement Percent, Max Magnesium oxide (MgO) 8.0 Sulphur trioxide (SO3) 3.0 Sulphide sulphur (S) 1.5 Loss on ignition 5.0 Insoluble residue 4.0 Notes1—Total chloride content in cement shall not exceed 0.05 percent by mass for cement used in prestressed concrete structures and long span reinforced concrete structures. (Method of test for  determination of chloride content in  cement is given in",
    "title": "For detailed information, refer to . Specification for portland slag cement",
    "category": "cement_psc",
    "keywords": [
      "reinforced",
      "cement",
      "slag",
      "concrete",
      "prestressed"
    ],
    "related_standards": []
  },
  {
    "id": "IS 12423:1988",
    "text": "IS 12423:1988.)* Notes 2. Granulated slag conforming to IS 12089:1987 † has been found suitable for the manufacture of Portland slag cement. 3. Physical Requirements 3.1Fineness — Specific surface , not less than 225 m2/kg. * Method for colorimetric analysis of hydraulic cement. †    Granulated slag for manufacture of Portland slag Cement. ± ± 1.12 SP  21 : 2005 SUMMARY OF",
    "title": "Granulated slag conforming to IS 12089:1987 † has been found suitable for the manufacture of Portland slag cement",
    "category": "cement_psc",
    "keywords": [
      "cement",
      "slag"
    ],
    "related_standards": [
      "IS 12089:1987"
    ]
  },
  {
    "id": "IS 1489",
    "text": "IS 1489 (PART1) : 1991 PORTLAND POZZOLANA CEMENT PART 1 FLY ASH BASED (Third Revision) 1. Scope —  Covers the manufacture, physical and chemical requirements of Portland pozzolana cement using only fly ash pozzolana. 2. Raw Materials 2.1Pozzolana 2.1.1  Fly ash used in the manufacture of Portland - IS 1489 (PART 2) :1991 PORTLAND POZZOLANA CEMENT PART 2  CALCINED CLAY BASED (Third Revision) TABLE 1 CHEMICAL REQUIREMENTS OF PORTLAND- POZZOLANA CEMENT SI No.           Characteristic Requirement (1)                       (2) (3) i) Loss on ignition, percent by mass, Max 5.0 ii) Magnesia (MGO), percent by mass, Max 6.0 iii) Sulphuric anhydrid (SO3),percent by mass, Max 3.0 iv) Insoluble material, percent by mass, Max 100 ) 100 ( 0.4 x x − + where x is the  declared percenttage of pozzolana in the given Portland  pozzolana cement 3. Chemical Requirement — See TABLE 1. 4 Physical requirements 4.1Fineness Specific surface of Portland pozzolana cement shall be not less than 300 m2/kg. 4.2Soundness —  Expansion of unaerated sample. (i) Not more than 10 mm by ‘Le Chatelier’ Method. (ii) Not more than 0.8 percent by Autoclave method. 4.3Setting time— Initial setting time 30 min, Min. Final setting time 600 min, Min. 4.4Compressive stength a) At 72 ± 1h 16 MPa , Min b) At 168 2h 22 MPa , Min c) At 672 4 h 33 MPa , Min 5 Delivery Packed in specified bags of 50 kgs or 25, kgs net or in bulk with toerances specified in the standard. 1. Scope — Manufacture, Physical and Chemical requriements of Portland- pozzolana cement manufactured by using calcined clay pozzolana or a mixture of calcined clay and fly ash pozzolana. 2. Raw Materials 2.1Pozzolana 2.1.1 Pozzolana used shall be either calcined clay",
    "title": "PART1) : 1991 PORTLAND POZZOLANA CEMENT PART 1 FLY ASH BASED (Third Revision) 1",
    "category": "cement_ppc",
    "keywords": [
      "pozzolana",
      "fly ash",
      "calcined clay",
      "cement"
    ],
    "related_standards": [
      "IS 1489 (PART 2) :1991",
      "IS 1489 (PART1) : 1991"
    ]
  },
  {
    "id": "IS 3812 : 1981",
    "text": "pozzolana cement shall conform to IS 3812 : 1981*. 2.1.2 Fineness and average compressive strength in lime reactivity of fly ash shall not be less than 320 m2/kg and 4.0 MPa respectively. 2.1.3 Average compresive strength in lime reactivity of fly ash shall not be less than 4.0 MPa. 2.1.4 Fly ash content shall be between 15 to 35 percent by mass of portland pozzolana cement. 2.2 Portland Cement Clinker/Portland Cement-shall and fly ash conforming to IS 3812 : 1981† . 2.1.2 Fineness and average compressive strength in lime reactivity of pozzolana shall not be less than 320 m2/kg and 4.0 MPa respectively. 2.1.3 Average compressive strength in lime reactivity of pozzolana shall not be less than 4.0 MPa. 2.2 Portland cement clinker-shall confirm to",
    "title": "2.1.2 Fineness and average compressive strength in lime reactivity of fly ash shall not be less than 320 m2/kg and 4.0 M",
    "category": "cement_ppc",
    "keywords": [
      "pozzolana",
      "fly ash",
      "cement"
    ],
    "related_standards": []
  },
  {
    "id": "IS 1727 : 1967",
    "text": "Note — For methods of tests, refer to IS 1727:1967 Methods of test for pozzolanic material (first revision), relevant part of IS Note — For methods of tests, refer to relevant parts of  IS 1727:1967 Methods of test of pozzolanic material (first revision), IS 1727 : 1967 Methods of test for pozzolanic materials (first revision),relevent parts   of  IS 4031: Methods of physical tests  for  hydraulic (first revision)   IS 1727:1967 Method of test for pozzolanic material (first revision). Various parts of  IS 4031 Methods of physical",
    "title": "Various parts of  IS 4031 Methods of physical",
    "category": "general",
    "keywords": [],
    "related_standards": [
      "IS 4031"
    ]
  },
  {
    "id": "IS 1489 (Part 1) 1991",
    "text": "For detailed information , refer to IS 1489 (Part 1) 1991 Specification for portland pozzolana cement Part 1 :1991 Fly ash based (third revision). * Flyash for use as pozzolana and admixture (first revision) †  Ordinary portland cement, 33 Grade (fourth revision). where x is the declared percentage of flyash in the given Portland pozzolana cement. 100 ) 100 ( 0.4 x x − + ± ± ± 1.13 SP  21 : 2005 SUMMARY OF",
    "title": "For detailed information , refer to  Specification for portland pozzolana cement Part 1",
    "category": "cement_opc",
    "keywords": [
      "pozzolana",
      "fly ash",
      "33 grade",
      "cement"
    ],
